Repository: NourNirabi/eProcurement-AL-TEST

# **eProcurement-AL-TEST: Automated Product Classification & Scraping System**  

🚀 **A powerful pipeline for scraping, processing, and classifying construction products using AI (LLMs + Embeddings) and web scraping.**  

---

## **🔍 Overview**  
This project automates:  
1. **Web Scraping**: Extracts product data (e.g., Sika GCC) with `sika_scraper.py`.  
2. **AI Classification**: Uses `classifier_emb.py` (high-accuracy embeddings) and `classifier_llm.py` (LLM-based) to categorize products into a 4-level hierarchy.  
3. **Data Pipeline**: Processes raw JSON/CSV into classified outputs (`classified_products.csv`).  

---

File: data/sika_product_data.json (part 1 of 23)
[
  {
    "URL": "https://gcc.sika.com/en/construction/building-finishing/tiling-system/tile-adhesive/sikaceram-101.html",
    "Brand": "Sika",
    "Product Name": "SikaCeram®-101",
    "Model / Article Number": "021710102000000060",
    "Category": "Construction",
    "Subcategory": "Building Finishing > Tiling System > Tile Adhesive",
    "Technical Specifications": {
      "Technical_Specifications": {
        "Tensile adhesion strength": [
          [
            "grey w/p = 0.22white w/p = 0.23",
            "Value",
            "Requirements EN 12004-1, class C1"
          ],
          [
            "Initial",
            "≥  0.7 N/mm2",
            "≥  0.5 N/mm2"
          ],
          [
            "After water immersion",
            "≥  0.5 N/mm2",
            "≥  0.5 N/mm2"
          ],
          [
            "After heat ageing",
            "≥  0.5 N/mm2",
            "≥  0.5 N/mm2"
          ]
        ]
      },
      "Application_Data": {
        "Slip resistance": [
          [
            "Value",
            "Requirements"
          ],
          [
            "w/p=0.22",
            "EN 12004-1, class T"
          ],
          [
            "≤ 0.5 mm",
            "≤ 0.5 mm"
          ]
        ],
        "Mixing ratio": "5.5 to 5.75 L of water per 25 kg bag, 8.8 to 9.2 L of water per 40 kg bag",
        "Layer thickness": "Min. 2 mmMax. 5 mm (locally up to 12 mm thickness possible, for leveling purpose)",
        "Ambient air temperature": "+5 °C min. / +35 °C max.",
        "Substrate temperature": "+5 °C min. / +35 °C max.",
        "Pot Life": "~3 h (23 °C)",
        "Open Time": [
          "~10 min. (23 °C)",
          "(EN 12004-2)"
        ],
        "Adjustability time": "~30 min. (23 °C)",
        "Applied product ready for use": [
          [
            "Floor tiles can be grouted",
            "After 24 - 36 h"
          ],
          [
            "Wall tiles can be grouted",
            "After 4 - 6 h"
          ],
          [
            "Surface can be used after",
            "After 14 d"
          ]
        ]
      },
      "Certifications": {
        "SUSTAINABILITY": "SikaCeram®-101 is certified according \"Low Emitting Materials as per Al Sa'fat - Dubai Green Building Evaluation System\" by Dubai Central Laboratory (DCL) certificate No. CL17020432",
        "APPROVALS / CERTIFICATES": "SikaCeram®-101 follows the requirements of EN 12004 class C1 T."
      },
      "Packaging_Info": "25 kg and 40 kg bag"
    },
    "Short Description": "POLYMER CONTAINING, WATER RESISTANT, CEMENTITIOUS TILE ADHESIVE FOR THIN BED APPLICATION",
    "Long Description": "SikaCeram®-101 is C1 T class, onepack, polymer (latex) containing, water resistant, premixed adhesive. Consisting of high resistance cements, selected silicon/ quartz mineral charges and specific additives, used as thin bed tile adhesive for permanent fixing of ceramic tiles.Suitable for use in hot and tropical climatic conditions.",
    "Product Image URL": null,
    "Datasheet URL": "https://gcc.sika.com/dam/dms/gcc/v/sikaceram_-101.pdf"
  },
  {
    "URL": "https://gcc.sika.com/en/construction/building-finishing/tiling-system/tile-adhesive/sikaceram-102-sa.html",
    "Brand": "Sika",
    "Product Name": "SikaCeram®-102 SA",
    "Model / Article Number": "021710102000000308",
    "Category": "Construction",
    "Subcategory": "Building Finishing > Tiling System > Tile Adhesive",
    "Technical Specifications": {
      "Technical_Specifications": {
        "Tensile Adhesion Strength": [
          [
            "w/p = 0.23",
            "Value",
            "Requirement EN 12004, class C1"
          ],
          [
            "Initial",
            "≥  0.5 N/mm2",
            "≥  0.5 N/mm2"
          ]
        ]
      },
      "Application_Data": {
        "Mixing Ratio": "Add 4.6 to 4.8 L clean water per 20 kg bag of powder",
        "Fresh Mortar Density": "~1.50 kg/l (25 °C)",
        "Layer Thickness": "Min. 2 mmMax. 5 mm (locally up to 12mm thickness possible, for leveling purpose)",
        "Ambient Air Temperature": "+5 °C min. / +35 °C max.",
        "Substrate Temperature": "+5 °C min. / +35 °C max.",
        "Pot Life": "~45 min.  (23 °C)",
        "Open Time": [
          "≥  20 min. (23 °C)",
          "(12004-2)"
        ],
        "Adjustability Time": "≥ 20 min. (23 °C)",
        "Applied Product Ready for Use": [
          [
            "Floor tiles can be grouted",
            "After 24 - 36 h"
          ],
          [
            "Wall tiles can be grouted",
            "After 4 - 6 h"
          ],
          [
            "Full traffic / use",
            "After 14 d"
          ]
        ]
      },
      "Certifications": {
        "APPROVALS / CERTIFICATES": "SikaCeram®-102 SA follows the main requirements of EN 12004 class C1 T and complies to the requirements of ANSI 118.4 for shear strength."
      },
      "Packaging_Info": "20, 50 kg bag"
    },
    "Short Description": "GENERAL PURPOSE, CEMENTITIOUS TILE ADHESIVE FOR THIN BED APPLICATION FOR SMALL AND MEDIUM TILES",
    "Long Description": "SikaCeram®-102 SA is one-pack premixed adhesive consisting of high resistance cements, selected silicon/quartz mineral charges and specific additives,used as thin bed tile adhesive for permanent fixing of ceramic tiles. It is ready to use with the addition of water.Suitable for use in hot and tropical climatic conditions.",
    "Product Image URL": null,
    "Datasheet URL": "https://gcc.sika.com/dam/dms/gcc/z/sikaceram_-102_sa.pdf"
  },
  {
    "URL": "https://gcc.sika.com/en/construction/building-finishing/tiling-system/tile-adhesive/sikaceram-116-standard.html",
    "Brand": "Sika",
    "Product Name": "SikaCeram®-116 Standard",
    "Model / Article Number": "020404020010000493",
    "Category": "Construction",
    "Subcategory": "Building Finishing > Tiling System > Tile Adhesive",
    "Technical Specifications": {
      "Technical_Specifications": {
        "Tensile Adhesion Strength": [
          [
            "w/p = 0.26",
            "Value",
            "Requirement EN 12004, class C1"
          ],
          [
            "Initial",
            "≥ 0.7 N/mm2",
            "≥  0.5 N/mm2"
          ],
          [
            "After water immersion",
            "≥  0.6 N/mm2",
            "≥ 0.5 N/mm2"
          ],
          [
            "After heat ageing",
            "≥  0.6 N/mm2",
            "≥  0.5 N/mm2"
          ]
        ]
      },
      "Application_Data": {
        "Mixing Ratio": "5.0 to 5.4 L water per 20 kg bag",
        "Fresh Mortar Density": "~1.50 kg/l (25 °C)",
        "Layer Thickness": "Min. 2 mmMax. 5 mm (locally up to 12 mm thickness possible, for leveling purpose)",
        "Ambient Air Temperature": "+5 °C min. / +35 °C max.",
        "Substrate Temperature": "+5 °C min. / +35 °C max.",
        "Pot Life": "~1 h (23 °C)",
        "Open Time": [
          "~30 min. (23 °C)",
          "(EN 1346)"
        ],
        "Adjustability Time": "~30 min. (23 °C)",
        "Applied Product Ready for Use": [
          [
            "Floor tiles can be grouted",
            "After 24 - 36 h"
          ],
          [
            "Wall tiles can be grouted",
            "After 4 - 6 h"
          ],
          [
            "Full traffic / use",
            "After 14 d"
          ]
        ]
      },
      "Certifications": {
        "APPROVALS / CERTIFICATES": "SikaCeram®-116 Standard follows the requirements of EN 12004 class C1 TE and complies to the requirements of ANSI 118.4 for shear strength."
      },
      "Packaging_Info": "20 kg bag"
    },
    "Short Description": "GENERAL PURPOSE, CEMENTITIOUS TILE ADHESIVE FOR THIN BED APPLICATION OF MEDIUM SIZED CERAMIC TILES",
    "Long Description": "SikaCeram®-116 Standard is one-pack, premixed adhesive consisting of high resistance cements, selected silicon/quartz mineral charges and specific additives. Used as thin bed tile adhesive for permanent fixing of ceramic tiles. It is ready to use with the addition of water.Suitable for use in hot and tropical climatic conditions",
    "Product Image URL": null,
    "Datasheet URL": "https://gcc.sika.com/dam/dms/gcc/r/sikaceram_-116_standard.pdf"
  },
  {
    "URL": "https://gcc.sika.com/en/construction/building-finishing/tiling-system/tile-adhesive/sikaceram-117-bh.html",
    "Brand": "Sika",
    "Product Name": "SikaCeram®-117 BH",
    "Model / Article Number": "020404020010000468",
    "Category": "Construction",
    "Subcategory": "Building Finishing > Tiling System > Tile Adhesive",
    "Technical Specifications": {
      "Technical_Specifications": {
        "Tensile Adhesion Strength": [
          [
            "w/p = 0.21 (23°C)",
            "Value",
            "Requirement EN 12004, class C1"
          ],
          [
            "Initial",
            "≥ 0.6 N/mm2",
            "≥ 0.5 N/mm2"
          ],
          [
            "After water imersion",
            "≥ 0.5 N/mm2",
            "≥ 0.5 N/mm2"
          ],
          [
            "After heat ageing",
            "≥ 0.5 N/mm2",
            "≥ 0.5 N/mm2"
          ]
        ]
      },
      "Application_Data": {
        "Mixing Ratio": "5.0 to 5.5 L of water per bag",
        "Layer Thickness": "Min. 2 mmMax. 5 mm (locally up to 12mm thickness possible, for leveling purpose)",
        "Ambient Air Temperature": "+5 °C min. / +35 °C max.",
        "Substrate Temperature": "+5 °C min. / +35 °C max.",
        "Pot Life": "~5 h (23°C)",
        "Open Time": [
          "~20 min. (23 °C)",
          "(EN 1346)"
        ],
        "Adjustability Time": "~30 min. (23 °C)"
      },
      "Certifications": {
        "APPROVALS / CERTIFICATES": "SikaCeram® -117 BH follows the requirements of EN 12004 class C1."
      },
      "Packaging_Info": "25 kg bag"
    },
    "Short Description": "General Purpose, Cementitious Tile Adhesive for Ceramic Tiles",
    "Long Description": "SikaCeram®-117 BH is one-pack premixed adhesive consisting of high resistance cements, selected silicon/quartz mineral charges and specific additives, used as thin bed tile adhesive for permanent fixing of ceramic tiles. It is ready to use with the addition of water.Suitable for use in hot and tropical climatic conditions",
    "Product Image URL": null,
    "Datasheet URL": "https://gcc.sika.com/dam/dms/gcc/e/sikaceram_-117_bh.pdf"
  },
  {
    "URL": "https://gcc.sika.com/en/construction/building-finishing/tiling-system/tile-adhesive/sikaceram-117.html",
    "Brand": "Sika",
    "Product Name": "SikaCeram®-117",
    "Model / Article Number": "020404020010000355",
    "Category": "Construction",
    "Subcategory": "Building Finishing > Tiling System > Tile Adhesive",
    "Technical Specifications": {
      "Technical_Specifications": {
        "Tensile Adhesion Strength": [
          [
            "grey w/p = 0.21white w/p = 0.22",
            "Value",
            "Requirement EN12004, class C1"
          ],
          [
            "Initial",
            "≥ 0.7 N/mm2",
            "≥ 0.5 N/mm2"
          ],
          [
            "After water imersion",
            "≥ 0.5 N/mm2",
            "≥ 0.5 N/mm2"
          ],
          [
            "After heat ageing",
            "≥  0.5 N/mm2",
            "≥  0.5 N/mm2"
          ]
        ]
      },
      "Application_Data": {
        "Mixing Ratio": "5.0 to 5.5 L of water per 25 kg bag, 8.0 to 8.8 L of water per 40 kg bag",
        "Layer Thickness": "Min. 2 mmMax. 5 mm (locally up to 12 mm thickness possible, for leveling purpose)",
        "Ambient Air Temperature": "+5 °C min. / +35 °C max.",
        "Substrate Temperature": "+5 °C min. / +35 °C max.",
        "Pot Life": "~4 h (23 °C)",
        "Open Time": [
          "~20 min. (23 °C)",
          "(EN 12004-2)"
        ],
        "Adjustability Time": "~30 min. (23 °C)"
      },
      "Certifications": {
        "SUSTAINABILITY": "SikaCeram®-117 is certified according \"Low Emitting Materials as per Al Sa'fat - Dubai Green Building Evaluation System\" by Dubai Central Laboratory (DCL) certificate No. CL17020432",
        "APPROVALS / CERTIFICATES": "SikaCeram®-117 follows the requirements of EN 12004 class C1."
      },
      "Packaging_Info": "25 kg and 40 kg bag"
    },
    "Short Description": "GENERAL PURPOSE, CEMENTITIOUS TILE ADHESIVE FOR CERAMIC TILES",
    "Long Description": "SikaCeram®-117 is one-pack, C1 class, premixed adhesive, consisting of high resistance cements, selected silicon/quartz mineral charges and specific additives, used as thin bed tile adhesive for permanent fixing of ceramic tiles. It is ready to use with the addition of water.Suitable for use in hot and tropical climatic conditions",
    "Product Image URL": null,
    "Datasheet URL": "https://gcc.sika.com/dam/dms/gcc/4/sikaceram_-117.pdf"
  },
  {
    "URL": "https://gcc.sika.com/en/construction/building-finishing/tiling-system/tile-adhesive/sikaceram-118-bh.html",
    "Brand": "Sika",
    "Product Name": "SikaCeram®-118 BH",
    "Model / Article Number": "021710102000000925",
    "Category": "Construction",
    "Subcategory": "Building Finishing > Tiling System > Tile Adhesive",
    "Technical Specifications": {
      "Technical_Specifications": {
        "Tensile adhesion strength": [
          [
            "Grey w/p = 0.22white w/p = 0.23",
            "Value",
            "Requirements EN 12004-1,class C1TE"
          ],
          [
            "Initial",
            "≥ 0.7 N/mm2",
            "≥ 0.5 N/mm2"
          ],
          [
            "After water immersion",
            "≥ 0.5 N/mm2",
            "≥ 0.5 N/mm2"
          ],
          [
            "After heat ageing",
            "≥ 0.5 N/mm2",
            "≥ 0.5 N/mm2"
          ]
        ]
      },
      "Application_Data": {
        "Slip resistance": [
          [
            "Valuew/p = 0.22",
            "RequirementsEN 12004-1, class T"
          ],
          [
            "≤ 0.5 mm",
            "≤ 0.5 mm"
          ]
        ],
        "Mixing ratio": "5.5 to 5.75 L of water per 25 kg bag, 8.8 to 9.2 L of water per 40 kg bag",
        "Layer thickness": "Min. 2 mmMax. 5 mm (locally up to 12 mm thickness possible, for leveling purpose)",
        "Ambient air temperature": "+5 °C min. / +35 °C max.",
        "Substrate temperature": "+5 °C min. / +35 °C max.",
        "Pot Life": "~5 h (23 °C)",
        "Open Time": [
          "~20 min. (23 °C)",
          "(EN 12004-2)"
        ],
        "Applied product ready for use": [
          [
            "Floor tiles can be grouted",
            "After 24 - 36 h"
          ],
          [
            "Wall tiles can be grouted",
            "After 4 - 6 h"
          ],
          [
            "Surface can be used after",
            "After 14 d"
          ]
        ]
      },
      "Certifications": {
        "CERTIFICATES AND TEST REPORTS": "SikaCeram®-118 BH follows the main requirements of EN 12004 class C1 TE and ANSI 118.4 for shear strength."
      },
      "Packaging_Info": "25 kg and 40 kg bag"
    },
    "Short Description": "HIGH PERFORMANCE, LATEX CONTAINING, WATER RESISTANT, CEMENTITIOUS TILE ADHESIVE FOR THIN BED APPLICATION",
    "Long Description": "SikaCeram®-118 BH is a high performance, C1 TE class, one-pack, polymer - latex containing, water resistant, premixed adhesive. Consisting of high resistance cements, selected silicon / quartz mineral charges and specific additives, used as thin bed tile adhesive for permanent fixing of ceramic tiles. Suitable for use in hot and tropical climatic conditions.",
    "Product Image URL": null,
    "Datasheet URL": "https://gcc.sika.com/dam/dms/gcc/k/pds-sikaceram-118bh.pdf"
  },
  {
    "URL": "https://gcc.sika.com/en/construction/building-finishing/tiling-system/tile-adhesive/sikaceram-118.html",
    "Brand": "Sika",
    "Product Name": "SikaCeram®-118",
    "Model / Article Number": "021710102000000201",
    "Category": "Construction",
    "Subcategory": "Building Finishing > Tiling System > Tile Adhesive",
    "Technical Specifications": {
      "Technical_Specifications": {
        "Tensile adhesion strength": [
          [
            "grey w/p = 0.22white w/p = 0.23",
            "Value",
            "Requirements EN 12004-1, class C1"
          ],
          [
            "Initial",
            "≥ 0.7 N/mm2",
            "≥ 0.5 N/mm2"
          ],
          [
            "After water immersion",
            "≥ 0.5 N/mm2",
            "≥ 0.5 N/mm2"
          ],
          [
            "After heat ageing",
            "≥  0.5 N/mm2",
            "≥  0.5 N/mm2"
          ]
        ]
      },
      "Application_Data": {
        "Slip resistance": [
          [
            "Valuew/p=0.22",
            "RequirementsEN 12004-1, class T"
          ],
          [
            "≤ 0.5 mm",
            "≤ 0.5 mm"
          ]
        ],
        "Mixing ratio": "5.5 to 5.75 L of water per 25 kg bag, 8.8 to 9.2 L of water per 40 kg bag",
        "Layer thickness": "Min. 2 mmMax. 5 mm (locally up to 12 mm thickness possible, for leveling purpose)",
        "Ambient air temperature": "+5 °C min. / +35 °C max.",
        "Substrate temperature": "+5 °C min. / +35 °C max.",
        "Pot Life": "~5 h (23 °C)",
        "Open Time": [
          "~20 min. (23 °C)",
          "(EN 12004-2)"
        ],
        "Adjustability time": "~40 min. (23 °C)",
        "Applied product ready for use": [
          [
            "Floor tiles can be grouted",
            "After 24 - 36 h"
          ],
          [
            "Wall tiles can be grouted",
            "After 4 - 6 h"
          ],
          [
            "Surface can be used after",
            "After 14 d"
          ]
        ]
      },
      "Certifications": {
        "SUSTAINABILITY": [
          "SikaCeram®-118 is certified according \"Low Emitting Materials as per Al Sa'fat - Dubai Green Building Evaluation System\" by Dubai Central Laboratory (DCL), certificate No. CL17020432",
          "California Department of Public Health (CDPH) Method - VOC emission test: PASS"
        ],
        "APPROVALS / CERTIFICATES": "SikaCeram®-118 follows the main requirements of EN 12004 class C1 TE and ANSI 118.4 for shear strength."
      },
      "Packaging_Info": "25 kg and 40 kg bag"
    },
    "Short Description": "HIGH PERFORMANCE, LATEX CONTAINING, WATER RESISTANT,                    CEMENTITIOUS TILE ADHESIVE FOR THIN BED APPLICATION",
    "Long Description": "SikaCeram®-118 is a high performance, C1 TE class, one-pack, polymer - latex containing, water resistant, premixed adhesive.Consisting of high resistance cements, selected silicon / quartz mineral charges and specific additives, used as thin bed tile adhesive for permanent fixing of ceramic tiles.Suitable for use in hot and tropical climatic conditions.",
    "Product Image URL": null,
    "Datasheet URL": "https://gcc.sika.com/dam/dms/gcc/d/sikaceram_-118.pdf"
  },
  {
    "URL": "https://gcc.sika.com/en/construction/building-finishing/tiling-system/tile-adhesive/sikaceram-200-bh.html",
    "Brand": "Sika",
    "Product Name": "SikaCeram®-200 BH",
    "Model / Article Number": "021710102000000352",
    "Category": "Construction",
    "Subcategory": "Building Finishing > Tiling System > Tile Adhesive",
    "Technical Specifications": {
      "Technical_Specifications": {
        "Tensile adhesion strength": [
          [
            "w/p = 0.20",
            "Value",
            "Requirement EN 12004, class C2"
          ],
          [
            "Initial",
            "≥ 1.15 N/mm2",
            "≥ 1.0 N/mm2"
          ],
          [
            "After water immersion",
            "≥ 1.10 N/mm2",
            "≥ 1.0 N/mm2"
          ],
          [
            "After heat ageing",
            "≥  1.10 N/mm2",
            "≥  1.0 N/mm2"
          ]
        ]
      },
      "Application_Data": {
        "Slip resistance": [
          [
            "Value",
            "Requirements"
          ],
          [
            "w/p=0.20",
            "EN 12004, class T"
          ],
          [
            "≤ 0.5mm",
            "≤ 0.5mm"
          ]
        ],
        "Mixing ratio": "4.0–4.2 L of water per 20 kg bag",
        "Fresh mortar density": "~1.70 kg/l (25 °C)",
        "Layer thickness": "Min. 2mm\nMax. 5 mm (locally up to 12 mm thickness possible, for leveling purpose)",
        "Ambient air temperature": "+5 °C min. / +35 °C max.",
        "Substrate temperature": "+5 °C min. / +35 °C max.",
        "Pot Life": "~1.5 h (23 °C)",
        "Open Time": [
          "≥ 20 min (23 °C)",
          "(EN 1346)"
        ],
        "Applied product ready for use": [
          [
            "Floor tiles can be grouted",
            "After 24–36 h"
          ],
          [
            "Wall tiles can be grouted",
            "After 4–6 h"
          ],
          [
            "Full traffic / use",
            "After 14 d"
          ]
        ]
      },
      "Certifications": {
        "APPROVALS / CERTIFICATES": "SikaCeram®-200 BH follows the main requirements of EN 12004 class C2 TE."
      },
      "Packaging_Info": "20 kg bag"
    },
    "Short Description": "Formerly known as SikaCeram®-200HIGH PERFORMANCE, POLYMER CONTAINING, WATER RESISTANT CEMENTITIOUS TILE ADHESIVE",
    "Long Description": "SikaCeram®-200 BH is a high performance, one-pack, polymer containing, water resistant, premixed adhesive. Consisting of high resistance cements, selected silicon / quartz mineral charges and specific additives, used as thin bed tile adhesive for permanent fixing of ceramic tiles. \n  Suitable for use in hot and tropical climatic conditions.",
    "Product Image URL": null,
    "Datasheet URL": "https://gcc.sika.com/dam/dms/gcc/s/sikaceram_-200_bh.pdf"
  },
  {
    "URL": "https://gcc.sika.com/en/construction/building-finishing/tiling-system/tile-adhesive/sikaceram-200-lm.html",
    "Brand": "Sika",
    "Product Name": "SikaCeram®-200 LM",
    "Model / Article Number": "021710102000000340",
    "Category": "Construction",
    "Subcategory": "Building Finishing > Tiling System > Tile Adhesive",
    "Technical Specifications": {
      "Technical_Specifications": {
        "Tensile adhesion strength": [
          [
            "liquid/powder = 0.2",
            "Value",
            "Requirement EN 12004, class C2"
          ],
          [
            "Inital",
            "≥ 1.8 N/mm2",
            "≥ 1.0 N/mm2"
          ],
          [
            "After water immersion",
            "≥ 1.5 N/mm2",
            "≥ 1.0 N/mm2"
          ],
          [
            "After heat ageing",
            "≥ 1.5 N/mm2",
            "≥ 1.0 N/mm2"
          ]
        ]
      },
      "Application_Data": {
        "Slip resistance": [
          "≤ 0.5 mm",
          "(EN 12004-2)"
        ],
        "Mixing ratio": "4 kg liquid per 20 kg powder",
        "Fresh mortar density": "~1.70 kg/l (25 °C)",
        "Layer thickness": "Min. 2 mmMax. 5 mm (locally up to 12 mm thickness possible, for leveling purpose)",
        "Ambient air temperature": "+5 °C min. / +35 °C max.",
        "Substrate temperature": "+5 °C min. / +35 °C max.",
        "Pot Life": "~5 hours (+23 °C)",
        "Open Time": [
          "~30 min. (+23 °C)",
          "(EN 12004-2)"
        ],
        "Adjustability time": "~40 min. (+23 °C)",
        "Applied product ready for use": [
          [
            "Floor tiles can be grouted",
            "After 24 - 36 h"
          ],
          [
            "Wall tiles can be grouted",
            "After 4 -6 h"
          ],
          [
            "Full traffic / use",
            "After 14 dAfter 21 d - for swimming pools"
          ]
        ]
      },
      "Certifications": {
        "APPROVALS / CERTIFICATES": "SikaCeram®-200 LM follows the requirements of EN 12004 class C2 TE and complies to the requirements of ANSI 118.4 for shear strength."
      },
      "Packaging_Info": [
        [
          "Component A: 4 kg",
          "plastic pail"
        ],
        [
          "Component B: 20 kg",
          "paper bag (SikaCeram®-200 BH)"
        ]
      ]
    },
    "Short Description": "HIGH PERFORMANCE, LATEX MODIFIED, WATER RESISTANT, CEMENTITIOUS TILE ADHESIVE",
    "Long Description": "SikaCeram®-200 LM is a high performance, two-component, latex modified, water resistant, tile adhesive. Consisting of high resistance cements, selected silicon / quartz mineral charges and specific additives, used as tile adhesive for permanent fixing of tiles. \n  Suitable for use in hot and tropical climatic conditions.",
    "Product Image URL": null,
    "Datasheet URL": "https://gcc.sika.com/dam/dms/gcc/d/sikaceram_-200_lm.pdf"
  },
  {
    "URL": "https://gcc.sika.com/en/construction/building-finishing/tiling-system/tile-adhesive/sikaceram-202-sa.html",
    "Brand": "Sika",
    "Product Name": "SikaCeram®-202 SA",
    "Model / Article Number": "020404020010000492",
    "Category": "Construction",
    "Subcategory": "Building Finishing > Tiling System > Tile Adhesive",
    "Technical Specifications": {
      "Technical_Specifications": {
        "Tensile Adhesion Strength": [
          [
            "w/p = 0.23",
            "Value",
            "Requirement EN 12004, class C2"
          ],
          [
            "Initial",
            "≥  1.5 N/mm2",
            "≥  1.0 N/mm2"
          ],
          [
            "After water imersion",
            "≥  1.0 N/mm2",
            "≥  1.0 N/mm2"
          ]
        ]
      },
      "Application_Data": {
        "Mixing Ratio": "4.6 - 4.8 L of water per 20 kg bag",
        "Fresh Mortar Density": "~1.50 kg/l (25 °C)",
        "Layer Thickness": "Min. 2 mmMax. 5 mm (locally up to 12 mm thickness possible, for leveling purpose)",
        "Ambient Air Temperature": "+5 °C min. / +35 °C max.",
        "Substrate Temperature": "+5 °C min. / +35 °C max.",
        "Pot Life": "~45 min. (23 °C)",
        "Open Time": [
          "~30 min. (23 °C)",
          "(EN 1346)"
        ],
        "Adjustability Time": "~30 min. (23 °C)",
        "Applied Product Ready for Use": [
          [
            "Floor tiles can be grouted",
            "After 24 - 36 h"
          ],
          [
            "Wall tiles can be grouted",
            "After 4 - 6 h"
          ],
          [
            "Full traffic / use",
            "After 14 dAfter 21 d - for swimming pools"
          ]
        ]
      },
      "Certifications": {
        "APPROVALS / CERTIFICATES": "SikaCeram®-202 SA follows the requirements of EN 12004 class C2 E and complies to the requirements of ANSI 118.4 for shear strength."
      },
      "Packaging_Info": "20 kg bag"
    },
    "Short Description": "HIGH PERFORMANCE, POLYMER CONTAINING, WATER RESISTANT CEMENTITIOUS ADHESIVE FOR THIN BED APPLICATION OF MEDIUM AND LARGE TILES",
    "Long Description": "SikaCeram®-202 SA is a high performance, one-pack, polymer containing, water resistant, premixed adhesive. Consisting of high resistance cements, selected silicon / quartz mineral charges and specific additives, used as thin bed tile adhesive for permanent fixing of ceramic tiles.Suitable for use in hot and tropical climatic conditions.",
    "Product Image URL": null,
    "Datasheet URL": "https://gcc.sika.com/dam/dms/gcc/z/sikaceram_-202_sa.pdf"
  },
  {
    "URL": "https://gcc.sika.com/en/construction/building-finishing/tiling-system/tile-adhesive/sikaceram-216-premium.html",
    "Brand": "Sika",
    "Product Name": "SikaCeram®-216 Premium",
    "Model / Article Number": "020404020010000474",
    "Category": "Construction",
    "Subcategory": "Building Finishing > Tiling System > Tile Adhesive",
    "Technical Specifications": {
      "Technical_Specifications": {
        "Tensile Adhesion Strength": [
          [
            "w/p = 0.26",
            "Value",
            "Requirement EN 12004, class C2"
          ],
          [
            "Initial",
            "≥  1.0 N/mm2",
            "≥  1.0 N/mm2"
          ],
          [
            "After water imersion",
            "≥  1.0 N/mm2",
            "≥  1.0 N/mm2"
          ]
        ]
      },
      "Application_Data": {
        "Mixing Ratio": "5.2 to 5.4 L of water per 20 kg bag",
        "Fresh Mortar Density": "~1.50 kg/l (25 °C)",
        "Layer Thickness": "Min. 2 mmMax. 5 mm (locally up to 12 mm thickness possible, for leveling purpose)",
        "Ambient Air Temperature": "+5 °C min. / +35 °C max.",
        "Substrate Temperature": "+5 °C min. / +35 °C max.",
        "Pot Life": "~45 min. (23 °C)",
        "Open Time": [
          "~30 min. (23 °C)",
          "(EN 1346)"
        ],
        "Adjustability Time": "~40 min. (23 °C)",
        "Applied Product Ready for Use": [
          [
            "Floor tiles can be grouted",
            "After 24 - 36 h",
            "After 24 - 36 h"
          ],
          [
            "After 24 - 36 h"
          ],
          [
            "Wall tiles can be grouted",
            "After 4 - 6 h"
          ],
          [
            "Full traffic / use",
            "After 14 dAfter 21 d - for swimming pools"
          ]
        ]
      },
      "Certifications": {
        "APPROVALS / CERTIFICATES": "SikaCeram®-216 Premium follows the requirements of EN 12004 class C2 TE and complies to the requirements of ANSI 118.4 for shear strength."
      },
      "Packaging_Info": "20 kg bag"
    },
    "Short Description": "HIGH PERFORMANCE, POLYMER CONTAINING, WATER RESISTANT CEMENTITIOUS ADHESIVE FOR THIN BED APPLICATION OF LARGE TILES",
    "Long Description": "SikaCeram®-216 Premium is a high performance, one-pack, polymer containing, water resistant, premixed adhesive. Consisting of high resistance cements, selected silicon / quartz mineral charges and specific additives, used as thin bed tile adhesive for permanent fixing of ceramic tiles.Suitable for use in hot and tropical climatic conditions.",
    "Product Image URL": null,
    "Datasheet URL": "https://gcc.sika.com/dam/dms/gcc/5/sikaceram_-216_premium.pdf"
  },
  {
    "URL": "https://gcc.sika.com/en/construction/building-finishing/tiling-system/tile-adhesive/sikaceram-217.html",
    "Brand": "Sika",
    "Product Name": "SikaCeram®-217",
    "Model / Article Number": "021710102000000231",
    "Category": "Construction",
    "Subcategory": "Building Finishing > Tiling System > Tile Adhesive",
    "Technical Specifications": {
      "Technical_Specifications": {
        "Tensile adhesion strength": [
          [
            "grey w/p = 0.24white w/p = 0.25",
            "Value",
            "Requirement EN 12004, class C2"
          ],
          [
            "Initial",
            "~1.3 N/mm2",
            "≥  1.0 N/mm2"
          ],
          [
            "After water imersion",
            "~1.1 N/mm2",
            "≥  1.0 N/mm2"
          ],
          [
            "After heat ageing",
            "~1.2 N/mm2",
            "≥  1.0 N/mm2"
          ],
          [
            "After freeze-thaw cycles",
            "~1.1 N/mm2",
            "≥  1.0 N/mm2"
          ]
        ]
      },
      "Application_Data": {
        "Slip resistance": [
          [
            "Value",
            "Requirements"
          ],
          [
            "w/p = 0.25",
            "EN 12004, class T"
          ],
          [
            "≤ 0.3 mm",
            "≤ 0.5 mm"
          ]
        ],
        "Mixing ratio": "Grey: 5.75 to 6.25 L of water per 25 kg bag\nWhite: 6.00 to 6.50 L of water per 25 kg bag",
        "Fresh mortar density": "~1.70 kg/l (25 °C)",
        "Layer thickness": "Min. 2 mm\nMax. 5 mm on vertical areasMax. 10 mm on horizontal areas\n(locally up to 12 mm thickness possible, for leveling purpose)",
        "Ambient air temperature": "+5 °C min. / +35 °C max.",
        "Substrate temperature": "+5 °C min. / +35 °C max.",
        "Pot Life": "~5 h (23 °C)",
        "Open Time": [
          "~30 min. (23 °C)",
          "(EN 1346)"
        ],
        "Adjustability time": "~40 min. (23 °C)",
        "Applied product ready for use": [
          [
            "Floor tiles can be grouted",
            "After 24 - 36 h"
          ],
          [
            "Wall tiles can be grouted",
            "After 4 - 6 h"
          ],
          [
            "Full traffic / use",
            "After 14 dAfter 21 d - for swimming pools"
          ]
        ]
      },
      "Certifications": {
        "SUSTAINABILITY": "SikaCeram®-217 is certified according \"Low Emitting Materials as per Al Sa'fat - Dubai Green Building Evaluation System\" by Dubai Central Laboratory (DCL) certificate No. CL17020432",
        "APPROVALS / CERTIFICATES": "SikaCeram®-217 follows the requirements of EN 12004 and ISO 13007-1 for class C2 TE and complies to the requirements of ANSI 118.4 for shear strength - standard condition."
      },
      "Packaging_Info": "25 kg and 40 kg bag"
    },
    "Short Description": "HIGH PERFORMANCE, POLYMER CONTAINING, WATER RESISTANT                                                      CEMENTITIOUS TILE ADHESIVE",
    "Long Description": "SikaCeram®-217 is a high performance, one-pack, polymer containing, water resistant, premixed adhesive. Consisting of high resistance cements, selected silicon / quartz mineral charges and specific additives, used as tile adhesive for permanent fixing of ceramic tiles.Suitable for use in hot and tropical climatic conditions.",
    "Product Image URL": null,
    "Datasheet URL": "https://gcc.sika.com/dam/dms/gcc/p/sikaceram_-217.pdf"
  },
  {
    "URL": "https://gcc.sika.com/en/construction/building-finishing/tiling-system/tile-adhesive/sikaceram-255-starflexldae.html",
    "Brand": "Sika",
    "Product Name": "SikaCeram®-255 StarFlex LD AE",
    "Model / Article Number": "021710102000000324",
    "Category": "Construction",
    "Subcategory": "Building Finishing > Tiling System > Tile Adhesive",
    "Technical Specifications": {
      "Technical_Specifications": {
        "Transverse deformation": [
          [
            "Valuew/p=0.29",
            "Requirements EN 12004-1, class S1"
          ],
          [
            "≥2.5 mm",
            "≥2.5 mm"
          ]
        ],
        "Tensile adhesion strength": [
          [
            "w/p = 0.29",
            "Value",
            "Requirement EN 12004, class C2"
          ],
          [
            "Initial",
            "≥  1.3 N/mm2",
            "≥  1.0 N/mm2"
          ],
          [
            "After water imersion",
            "≥  1.0 N/mm2",
            "≥  1.0 N/mm2"
          ],
          [
            "After heat ageing",
            "≥  1.0 N/mm2",
            "≥  1.0 N/mm2"
          ]
        ],
        "Shear adhesion strength": [
          [
            "w/p=0.29",
            "Value",
            "Requirements"
          ],
          [
            "7 days water immersionGlazed wall tile",
            "≥ 250 psi",
            "≥ 250 psi"
          ]
        ],
        "Skid / slip resistance": [
          [
            "Valuew/p=0.29",
            "Requirements EN 12004-1, class T"
          ],
          [
            "≤0.5 mm",
            "≤0.5 mm"
          ]
        ]
      },
      "Application_Data": {
        "Mixing ratio": "7.0 to 7.5 L of water per 25 kg bag",
        "Fresh mortar density": "~1.60 kg/l (25 °C)",
        "Layer thickness": "Min. 2 mmMax. 5 mm on vertical areasMax. 10 mm (locally up to 12 mm thickness possible, for leveling purpose)",
        "Ambient air temperature": "+5 °C min. / +35 °C max.",
        "Substrate temperature": "+5 °C min. / +35 °C max.",
        "Pot Life": "~6 h (23 °C)",
        "Open Time": [
          "~30 min. (23 °C)",
          "(EN 1346)"
        ],
        "Adjustability time": "~50 min. (23 °C)",
        "Applied product ready for use": [
          [
            "Floor tiles can be grouted",
            "After 24 - 36 h"
          ],
          [
            "Wall tiles can be grouted",
            "After 4 - 6 h"
          ],
          [
            "Full traffic / use",
            "After 14 dAfter 21 d - for swimming pools"
          ]
        ]
      },
      "Certifications": {
        "SUSTAINABILITY": [
          "SikaCeram®-255 StarFlex LD AE is certified according \"Low Emitting Materials as per Al Sa'fat - Dubai Green Building Evaluation System\" by Dubai Central Laboratory (DCL), certificate No. CL17020432",
          "California Department of Public Health (CDPH) Method - VOC emission test: PASS"
        ],
        "APPROVALS / CERTIFICATES": "SikaCeram®-255 StarFlex LD AE follows the main requirements of EN 12004 and ISO 13007-1 for class C2 TE S1 and main requirements of ANSI 118.15, ANSI 118.4 and ANSI 118.1."
      },
      "Packaging_Info": "25 kg bag"
    },
    "Short Description": "CEMENT BASED, DEFORMABLE, HIGH PERFORMANCE TILE ADHESIVE",
    "Long Description": "SikaCeram®-255 StarFlex LD AE is a cement-based, high performance, polymer containing, deformable, one-pack tile adhesive. It can be used in layers up to 10 mm. SikaCeram®-255 StarFlex LD AE is suitable for setting all kind of tiles on both floors and walls, inside and outside for residential and commercial areas on heated floors, balconies, terraces and swimming pools. \n  Suitable for use in hot and tropical climatic conditions.",
    "Product Image URL": null,
    "Datasheet URL": "https://gcc.sika.com/dam/dms/gcc/h/sikaceram_-255_starflexldae.pdf"
  },
  {
    "URL": "https://gcc.sika.com/en/construction/building-finishing/tiling-system/tile-adhesive/sikaceram-30.html",
    "Brand": "Sika",
    "Product Name": "SikaCeram®-30",
    "Model / Article Number": "021710000000002021",
    "Category": "Construction",
    "Subcategory": "Building Finishing > Tiling System > Tile Adhesive",
    "Technical Specifications": {
      "Technical_Specifications": {},
      "Application_Data": {
        "Mixing ratio": "3.6 - 4.0 L of water per 20 kg bag",
        "Layer thickness": "Min. 3 mm (solid bed application)\nMax. 10 mm (solid bed application)",
        "Ambient air temperature": "+5°C min. / +40°C max.",
        "Maturing time": "~5 min (Slake time)",
        "Pot Life": "~1 hour at +25°C",
        "Open Time": "~20 minutes at +25°C",
        "Applied product ready for use": [
          [
            "Tiles can be grouted",
            "~24 h"
          ],
          [
            "Foot traffic",
            "~24 h"
          ],
          [
            "Able to bear weight",
            "~7 days"
          ],
          [
            "Fully cured",
            "~28 days"
          ]
        ]
      },
      "Certifications": {
        "CERTIFICATES AND TEST REPORTS": "SikaCeram®-30 follows the main requirements of ANSI A 118.1 and ANSI A 118.4 when mixed with SikaCeram® A 200 (formerly MTile A 200)"
      },
      "Packaging_Info": "20 kg bag"
    },
    "Short Description": "CEMENTITIOUS, POLYMER MODIFIED TILE ADHESIVE FOR CERAMIC AND PORCELAIN TILES",
    "Long Description": "SikaCeram®-30 is one-pack, polymer-modified, cement based tile adhesive for thin bed fixing of ceramic or porcelain tiles in interior or exterior areas. \n  Suitable for use in hot and tropical climatic conditions.",
    "Product Image URL": null,
    "Datasheet URL": "https://gcc.sika.com/dam/dms/gcc/c/pds-sikaceram-30.pdf"
  },
  {
    "URL": "https://gcc.sika.com/en/construction/building-finishing/tiling-system/tile-adhesive/sikaceram-4.html",
    "Brand": "Sika",
    "Product Name": "SikaCeram®-4",
    "Model / Article Number": "021710000000002023",
    "Category": "Construction",
    "Subcategory": "Building Finishing > Tiling System > Tile Adhesive",
    "Technical Specifications": {
      "Technical_Specifications": {
        "Tensile adhesion strength": [
          [
            "",
            "Value:",
            "Requirements EN12004-1, class C1"
          ],
          [
            "Initial",
            "≥ 0.5 N/mm2",
            "≥ 0.5 N/mm2"
          ],
          [
            "After water immersion",
            "≥ 0.5 N/mm2",
